Repository: ukerzel/CalphadIntro

# CalphadIntro — an introduction to CALPHAD with open tools

Teaching material for a short introduction to CALPHAD (CALculation of PHAse
Diagrams) with open-source software ([pycalphad](https://pycalphad.org)) and
published thermodynamic databases.

- **Two one-day primers**, paper first: unary and binary Gibbs energies,
  chemical potentials, common tangents, phase diagrams and grain-boundary
  segregation.
- **Six worked examples** (Tasks 00–05): tools check, Cu–Ni equilibria, Cu–Ni
  activity fitting, Ni twin boundaries, Cu–Ni segregation and Ni–Nb ordered
  phases.
- **Notebooks** for every task and the computational lessons; they run locally
  or in Google Colab.
- **A self-study website** (steps 00–06) that walks through the same ideas with
  interactive labs.
- An optional **lesson library** for learners who want more depth.

## Where to start

| You are | Start with |
|---|---|
| A learner in a course | [Course index](course/README.md), then [primer day 1](course/primer/README.md) |
| A learner on your own | [Notebooks](notebooks/README.md) (Colab links in the table) or the self-study site (`site/`) |
| An instructor | [Instructor overview](course/instructor_overview.md) |

## Published databases

The Cu–Ni and Ni–Nb databases used in Tasks 01–05 are **not** included. The
notebooks download them from the publishers' pages and check their size and
SHA-256; without them the task notebooks still run from saved results. Sources
and citations: [course/sources/README.md](course/sources/README.md). The two
small databases in `course/foundations/` are invented teaching models.

## Tests and the site

```bash
poetry run pytest                      # course code and notebooks
cd site && npm ci && npm test          # self-study site
npm run build                          # static site in site/dist/client
```

See [site/README.md](site/README.md).

# Guided self-study presentation

Original narration in lessons.json adapts the course content for individual
reading. It changes delivery, not models, exports or scientific definitions.
The classroom worksheets, notebooks and instructor notes remain authoritative
in-class resources; this route replaces pair prompts with predictions and
self-checks and omits classroom clock times. Detailed lessons remain optional.

| Module (step) | Source |
|---|---|
| start (00) | foundations/lesson_00.md; primer/worksheet.md W0–W3 |
| unary (01) | primer/worksheet.md and answers.md W4–W8 |
| binary (02) | primer_day2/worksheet.md and answers.md D1–D3 |
| twophase (03) | foundations/lesson_05_two_phase.md, lesson_06_chemical_potential.md, lesson_07_regular_solution.md |
| boundary (04) | primer_day2/worksheet.md and answers.md D4–D10 |
| cuni (05) | materials/cuni/README.md and answers.md; setup.md; sources/README.md |
| ninb (06) | materials/ninb/README.md and answers.md; setup.md; sources/README.md |

The start module ends with a glossary of terms used in later steps; the last
module links the repository's Tasks 02–04. Learner text stays plain.

Four finite block types: paragraph, list, table, reveal. Paragraphs may carry
structured links and original-image fields. Reveals cannot nest. No HTML or
expression execution. The site copies only named content and approved outputs,
with its own build receipt; the science attribution stays in the source files.

Material pages adapt Tasks 01 and 05 only. Required exercises use supplied values;
TDB expression arithmetic and publisher-figure comparisons require fetched source
access and remain optional extensions. Original output copies are byte-identical.
No full TDB, publisher figure, private upload or other course subtree is copied.

File: course/self_study/lessons.json (part 1 of 3)
{
  "schema_version": 1,
  "terms": [
    {
      "id": "mu_chem",
      "symbol": "μ — chemical potential",
      "kind": "symbol",
      "meaning": "How much the total Gibbs energy changes when one more mole of an element is added at fixed T and p. Written with an element subscript, for example μA or μNi.",
      "elsewhere": "In step 06, “μ phase” (MU_PHASE) is the name of a Ni–Nb phase, not a chemical potential."
    },
    {
      "id": "mu_phase",
      "symbol": "μ phase (MU_PHASE)",
      "kind": "phase",
      "meaning": "An ordered Ni–Nb phase with ideal formula Nb₇Ni₆ and five sublattices in ratio 2:2:2:6:1 (13 atoms per formula unit).",
      "elsewhere": "μ with an element subscript (μA, μNi) is a chemical potential, as in steps 02–04."
    },
    {
      "id": "delta_pref",
      "symbol": "δ — boundary preference",
      "kind": "symbol",
      "meaning": "An energy in J/mol boundary sites. The boundary function is gs = gb + δθ, so a negative δ lowers the energy of B on boundary sites and attracts B to the boundary.",
      "elsewhere": "In step 06, “δ phase” (DELTA) is the name of a Ni–Nb phase."
    },
    {
      "id": "delta_phase",
      "symbol": "δ phase (DELTA)",
      "kind": "phase",
      "meaning": "An ordered Ni–Nb phase with ideal formula NbNi₃ and three sublattices in ratio 1:1:2 (4 atoms per formula unit).",
      "elsewhere": "δ on its own is the boundary preference energy of step 04."
    },
    {
      "id": "g_formula",
      "symbol": "G_formula — per formula unit",
      "kind": "symbol",
      "meaning": "Gibbs energy per mole of formula units. One formula unit of the δ phase holds 4 atoms, one of the μ phase 13.",
      "elsewhere": "G alone is the Gibbs energy of a whole sample in J; GM is per mole of atoms."
    },
    {
      "id": "gm",
      "symbol": "GM — per mole of atoms",
      "kind": "symbol",
      "meaning": "Gibbs energy per mole of atoms, in J/mol (pycalphad’s name). It is already per atom: do not divide it again.",
      "elsewhere": "G_formula is per mole of formula units."
    },
    {
      "id": "g_b",
      "symbol": "gb — bulk curve",
      "kind": "symbol",
      "meaning": "Molar Gibbs energy of the bulk ALPHA phase, J/mol atoms. The b stands for bulk.",
      "elsewhere": "gs is the boundary function; the b in gb and xb never means “boundary”."
    },
    {
      "id": "g_s",
      "symbol": "gs — boundary function",
      "kind": "symbol",
      "meaning": "Energy of the boundary sites as a function of their B occupancy θ: gs(θ) = gb(θ) + δθ + η, in J/mol boundary sites (η = 0 in step 04’s main model).",
      "elsewhere": "gb is the bulk curve from step 02."
    },
    {
      "id": "x_b",
      "symbol": "xb — bulk fraction",
      "kind": "symbol",
      "meaning": "B fraction of the bulk sites. The b stands for bulk.",
      "elsewhere": "θ is the B fraction of the boundary sites; z is the overall fraction of a whole sample."
    },
    {
      "id": "eta",
      "symbol": "η — baseline energy",
      "kind": "symbol",
      "meaning": "A constant energy of a boundary state, in J/mol boundary sites, added whatever the occupancy. The main step 04 model has η = 0.",
      "elsewhere": "Only the extension compares a state with η = 2000 J/mol boundary sites."
    },
    {
      "id": "fcc",
      "symbol": "FCC_A1, BCC_A2, HCP_A3",
      "kind": "phase",
      "meaning": "Database names for crystal structures: face-centred cubic, body-centred cubic and hexagonal close-packed. A1, A2 and A3 are the traditional structure codes. Cu and Ni are both FCC."
    },
    {
      "id": "vertex",
      "symbol": "vertex",
      "kind": "phase",
      "meaning": "pycalphad’s word for one coexisting phase in an equilibrium result. Two vertices can carry the same phase name with different compositions."
    },
    {
      "id": "magnetic",
      "symbol": "magnetic contribution",
      "kind": "phase",
      "meaning": "An extra Gibbs-energy term for phases that order magnetically, like ferromagnetic Ni. It is largest near and below the Curie temperature, is not zero above it, and is already part of the total G."
    },
    {
      "id": "curie",
      "symbol": "Curie temperature",
      "kind": "phase",
      "meaning": "The temperature below which a material is ferromagnetic. For pure Ni it is about 630 K; in the alloy model it changes with composition."
    },
    {
      "id": "misc_gap",
      "symbol": "miscibility gap",
      "kind": "phase",
      "meaning": "A composition range in which one phase separates into two regions of the same structure with different compositions, for example two FCC compositions in Cu–Ni at low temperature."
    },
    {
      "id": "lens",
      "symbol": "liquid/FCC lens",
      "kind": "phase",
      "meaning": "The lens-shaped two-phase region between the liquidus (above it, all liquid) and the solidus (below it, all solid) in a diagram like Cu–Ni. Inside it, liquid and FCC coexist."
    },
    {
      "id": "z_overall",
      "symbol": "z — overall composition",
      "kind": "symbol",
      "meaning": "B fraction of the whole sample, whatever phases it splits into. Fixed by the amounts of A and B you put in.",
      "elsewhere": "x is the B fraction inside one phase or region."
    },
    {
      "id": "nbni_phase",
      "symbol": "NbNi₈",
      "kind": "phase",
      "meaning": "A Ni–Nb phase with an almost fixed composition, one Nb in nine atoms: a line compound."
    }
  ],
  "modules": [
    {
      "id": "start",
      "title": "Start here · energies, terms and CALPHAD",
      "sources": [
        "course/foundations/lesson_00.md",
        "course/primer/worksheet.md"
      ],
      "blocks": [
        {
          "type": "paragraph",
          "text": "Why CALPHAD? Imagine heating a sealed metal specimen. Which phases can it contain at equilibrium, and how much of each? CALPHAD (CALculation of PHAse Diagrams) answers this from a Gibbs-energy model for every candidate phase. A database stores those models and their parameters. A calculation program evaluates them and searches for the combination of phases with the lowest total Gibbs energy that still contains the right amount of each element. Loading a database alone does not give you the equilibrium."
        },
        {
          "type": "paragraph",
          "text": "A phase diagram maps the answer: for each temperature and composition it shows which phases are present. You will read real ones for Cu–Ni and Ni–Nb in steps 05 and 06. Such calculations are only as good as their inputs: model parameters are chosen to match experiments and other calculations, so agreement with those same data is not an independent test. Equilibrium also says nothing about how fast a material gets there."
        },
        {
          "type": "paragraph",
          "text": "We start with invented models small enough to check with a calculator, then read real Cu–Ni and Ni–Nb results calculated from published databases. You need no software to follow these pages; optional steps for running the calculations yourself are marked. There is no grading and nothing is locked. This page stays available from the Reference button in every step, and the glossary at the end explains the terms used later."
        },
        {
          "type": "paragraph",
          "text": "Refresher · First, the vocabulary. The system is the matter you choose to study; everything else is its surroundings. A closed system exchanges energy but no matter. An isolated system exchanges neither. A component is an independent chemical constituent; a phase is a region with a distinct thermodynamic description. One component can occur in several phases."
        },
        {
          "type": "paragraph",
          "text": "Composition tells you the proportions of components inside a phase. Phase amount tells you how much of the sample occupies that phase. Neither automatically equals the area you see in an image."
        },
        {
          "type": "table",
          "headers": [
            "Quantity",
            "Definition and units",
            "Conditions or caution"
          ],
          "rows": [
            [
              "U",
              "Internal energy, J; $\\Delta U = q + w_{\\mathrm{on}}$",
              "Heat q and work are transfers. Work on the system is positive."
            ],
            [
              "H",
              "Enthalpy $H = U + pV$, J",
              "$pV$ has units J. $\\Delta H = q_p$ only for a closed sample at constant pressure with only pressure–volume work in mechanical equilibrium."
            ],
            [
              "S",
              "Entropy, J/K",
              "For reversible heat transfer at constant $T$: $\\Delta S = q_{\\mathrm{rev}}/T$. Irreversible $q/T$ is not a general entropy formula."
            ],
            [
              "T",
              "Absolute temperature, K",
              "Use kelvin in energy expressions."
            ],
            [
              "F (also A)",
              "Helmholtz energy $F = U - TS$, J",
              "At fixed $T$, $V$ and component amounts, minimize $F$."
            ],
            [
              "G",
              "Gibbs energy $G = H - TS = F + pV$, J",
              "At fixed $T$, $p$ and component amounts, minimize $G$."
            ],
            [
              "n; g",
              "Amount in mol; $g = G/n$ in J/mol",
              "Here one mole means one mole of atoms; $h = H/n$ and $s = S/n$."
            ],
            [
              "Equilibrium",
              "Minimum appropriate potential among allowed states",
              "Not a rate or a prediction of transformation time."
            ]
          ]
        },
        {
          "type": "paragraph",
          "text": "The minimum rules above assume a simple bulk system, with no extra surface, elastic, electrical or magnetic work constraints. For an isolated whole at fixed $U$, $V$ and component amounts, equilibrium instead maximizes $S$. Choose the constraints before the potential."
        },
        {
          "type": "paragraph",
          "text": "Further reading on the thermodynamic potentials:",
          "links": [
            {
              "label": "MIT · thermodynamic potentials",
              "href": "https://ocw.mit.edu/courses/3-020-thermodynamics-of-materials-spring-2021/mit3_020s21_l06.pdf"
            }
          ]
        },
        {
          "type": "paragraph",
          "text": "Try this invented state: $U = 1498$ J, $p = 100000$ Pa, $V = 0.00002\\ \\mathrm{m^3}$, $T = 300$ K, $S = 4$ J/K. Find $pV$, $H$, $TS$, $F$ and $G$. Then check $G - F = pV$. Separately, if $g = -8000$ J/mol, what is $G$ for two moles?"
        },
        {
          "type": "reveal",
          "label": "Self-check · uncover after trying",
          "blocks": [
            {
              "type": "paragraph",
              "text": "$pV = 2$ J, $H = 1500$ J, $TS = 1200$ J, $F = 298$ J and $G = 300$ J. $G - F = 2$ J. For two moles, $G = -16000$ J. Compare like amounts or molar quantities when selecting a phase. Negative energies are allowed under a consistent reference; $H$ alone misses the entropy contribution."
            }
          ]
        },
        {
          "type": "paragraph",
          "text": "Two more, on heat, work and entropy. (a) A sample receives 80 J of heat and does 10 J of work on its surroundings. Find $\\Delta U$. Must another process with the same $\\Delta U$ involve the same heat? (b) A sample receives 900 J of heat reversibly at a constant 300 K. Find $\\Delta S$, and give the units of $TS$. Can the sample's entropy ever decrease?"
        },
        {
          "type": "reveal",
          "label": "Self-check · heat, work and entropy",
          "blocks": [
            {
              "type": "paragraph",
              "text": "(a) The work on the sample is −10 J, so $\\Delta U = 80 - 10 = 70$ J. Another process between the same two states has the same $\\Delta U$, but its heat and work can differ as long as their sum is 70 J: heat and work belong to the process, $U$ to the state."
            },
            {
              "type": "paragraph",
              "text": "(b) $\\Delta S = 900/300 = 3$ J/K. $TS$ has units K × J/K = J, an energy. A sample's entropy can decrease if its surroundings gain at least as much; the second law constrains the isolated whole, not the sample alone."
            }
          ]
        },
        {
          "type": "paragraph",
          "text": "Glossary · Terms used in later steps. Come back whenever one is unfamiliar."
        },
        {
          "type": "table",
          "headers": [
            "Term",
            "Meaning"
          ],
          "rows": [
            [
              "Phase amount fraction f",
              "Share of the sample’s atoms that sit in one phase. The fractions of all phases add up to one."
            ],
            [
              "Composition x",
              "Fraction of atoms of one element inside a phase, for example x(Ni). Not the same as phase amount."
            ],
            [
              "Overall composition z",
              "The composition of the whole sample, counted over all its phases. In a two-phase sample it lies between the two phase compositions."
            ],
            [
              "Amount basis",
              "What “one mole” counts. In this course it is usually one mole of atoms; step 06 also uses moles of formula units. Energies and amounts can only be compared or added on the same basis."
            ],
            [
              "Molar Gibbs energy g",
              "Gibbs energy per mole of atoms, in J/mol. Compare phases only on the same amount basis."
            ],
            [
              "SOLID, LIQUID, ALPHA, BETA",
              "Names of the invented phases in steps 01–04. ALPHA and BETA are ideal solid solutions of A and B (step 03 part B adds a regular-solution term to ALPHA). Step 03 part C reuses SOLID and LIQUID as ideal mixtures of A and B."
            ],
            [
              "Ideal mixing",
              "Atoms mix randomly with no interaction energy. The only mixing contribution is $RT[(1-x)\\ln(1-x) + x\\ln x]$, which is negative."
            ],
            [
              "Regular solution, Ω",
              "Ideal mixing plus an interaction term $\\Omega\\,x(1-x)$. A positive Ω makes mixing costly; below a critical temperature, $T_c = \\Omega/(2R)$ for this model, one phase can split into two compositions (step 03 part B)."
            ],
            [
              "Chemical potential {{mu_chem|μ}}",
              "How much the total Gibbs energy changes when one more mole of an element is added at fixed T, p and fixed amounts of the other elements."
            ],
            [
              "Tangent construction",
              "The tangent to $g(x)$ at a composition meets $x = 0$ at $\\mu_{\\mathrm A}$ and $x = 1$ at $\\mu_{\\mathrm B}$."
            ],
            [
              "Exchange slope",
              "$\\mu_{\\mathrm B} - \\mu_{\\mathrm A}$, the slope of $g(x)$: the Gibbs-energy change when one B atom replaces one A atom on a fixed number of sites."
            ],
            [
              "Common tangent",
              "One straight line touching two curves, or one curve at two points. The touching points are the compositions of two coexisting phases, which then share the same $\\mu_{\\mathrm A}$ and $\\mu_{\\mathrm B}$."
            ],
            [
              "Lever rule",
              "The atom balance $f_\\alpha x_\\alpha + f_\\beta x_\\beta = z$ solved for the amounts: each phase’s amount is the lever arm on the other side of z divided by the whole tie line."
            ],
            [
              "Tie line",
              "The horizontal line in a temperature–composition diagram that joins the compositions of two coexisting phases at one temperature."
            ],
            [
              "Miscibility gap",
              "A region where one phase is more stable as two compositions than as one (step 03 part B; the Cu–Ni dome in step 05)."
            ],
            [
              "Liquidus, solidus, lens",
              "In a melting range the liquidus is the curve of liquid compositions against temperature (above it, all liquid) and the solidus the curve of solid compositions (below it, all solid); between them liquid and solid coexist. Two ideal phases give a lens shape (step 03 part C)."
            ],
            [
              "Eutectic",
              "A temperature and composition where one liquid coexists with two solids. On cooling through it the liquid turns into the two solids at that one temperature."
            ],
            [
              "Three phases at one temperature",
              "In a binary at fixed pressure, three phases can coexist only at single temperatures (Gibbs’ phase rule: with two components at fixed pressure, three coexisting phases leave neither temperature nor phase compositions free), so they show up as horizontal lines in a temperature–composition diagram."
            ],
            [
              "Boundary occupancy θ",
              "Fraction of the boundary sites that hold B atoms."
            ],
            [
              "Boundary excess",
              "How many more B atoms the boundary holds than bulk material filling the same number of sites would: positive for enrichment, negative for depletion (step 04)."
            ],
            [
              "Open system, reservoir",
              "The sample exchanges atoms with a large supply whose composition and chemical potentials stay fixed."
            ],
            [
              "Closed system",
              "The total amount of each element is fixed; atoms can only move between regions of the sample."
            ],
            [
              "Grand potential",
              "The energy an open system minimises at fixed T and p: Gibbs energy minus $\\mu_i n_i$ for each exchanged element $i$. Textbooks often start from fixed volume instead and write $F - \\sum_i \\mu_i n_i$; the idea is the same."
            ],
            [
              "Open objective φ",
              "In step 04, the grand potential per mole of boundary sites. In the tangent picture it is the vertical gap between the boundary curve and the reservoir tangent."
            ],
            [
              "Sublattice",
              "A set of crystal sites with its own allowed occupants, for example one set for metal atoms and one for vacancies."
            ],
            [
              "Endmember",
              "A model building block with exactly one kind of occupant on each sublattice. It need not be a stable compound. In a phase with a single sublattice (steps 02–04) the endmembers are simply pure A and pure B."
            ],
            [
              "Formula unit",
              "One copy of the sites a sublattice model describes: 4 for δ (1:1:2) and 13 for μ (2:2:2:6:1) in step 06. Dividing an energy per formula unit by the atoms per formula unit gives J/mol of atoms."
            ],
            [
              "Compound energy formalism (CEF)",
              "The sublattice model used for phases with several sublattices, such as ordered phases or FCC with its interstitial sites: the Gibbs energy is built from endmember energies plus mixing within each sublattice."
            ],
            [
              "Ordered phase, line compound",
              "In an ordered phase different sublattices prefer different elements (δ, μ, B2). A line compound has an almost fixed composition, so its region in a diagram is a thin line (NbNi₈ in step 06)."
            ],
            [
              "Vacancy (Va)",
              "An empty site. Sites that hold only vacancies add no atoms when an energy is converted to J/mol of atoms."
            ],
            [
              "SER",
              "Standard element reference: each element’s enthalpy is measured from its stable form at 298.15 K and 1 bar, so all phases share one reference. It fixes the zero of enthalpy, not of the Gibbs energy."
            ],
            [
              "Assessment, TDB",
              "Choosing a model’s parameters to match experiments and other calculations. The result is stored in a TDB database file."
            ],
            [
              "pycalphad",
              "Open-source Python package for CALPHAD calculations: Database reads a TDB file, calculate evaluates phases at given conditions, equilibrium finds the stable combination."
            ],
            [
              "NP, X, GM",
              "pycalphad results: NP is a phase’s amount fraction, X(NI) the Ni fraction inside that phase, GM the Gibbs energy per mole of atoms."
            ],
            [
              "pdens",
              "How densely pycalphad samples trial compositions before refining them. A numerical setting, not a physical quantity."
            ],
            [
              "FCC_A1, BCC_A2, HCP_A3",
              "Database names for face-centred cubic, body-centred cubic and hexagonal close-packed crystal structures."
            ],
            [
              "BCC_B2",
              "The ordered form of BCC: cube corners and cube centres form two sublattices, each preferring a different element. Allowed in the Ni–Nb calculation of step 06, but never stable there."
            ],
            [
              "Vertex",
              "pycalphad’s word for one coexisting phase in a result; two vertices can share a phase name."
            ],
            [
              "Magnetic contribution",
              "An extra Gibbs-energy term for magnetically ordering phases such as Ni, largest near and below the Curie temperature; it does not drop to zero above it."
            ],
            [
              "Curie temperature",
              "The temperature above which a ferromagnet such as Ni loses its magnetic order."
            ],
            [
              "Vacancy sublattice in FCC",
              "Many databases give FCC a second set of interstitial sites so that elements like C or N can be added later. In Cu–Ni those sites are all empty."
            ],
            [
              "Pressure units",
              "100000 Pa = 1 bar, used in steps 01–04. 101325 Pa = 1 atm, used for the real alloys. The difference hardly changes these condensed-phase energies."
            ]
          ]
        },
        {
          "type": "paragraph",
          "text": "Some letters have more than one meaning. Marked symbols in later steps (dotted underline) show the meaning that applies there when you hover over or tap them."
        },
        {
          "type": "table",
          "headers": [
            "Symbol",
            "Meanings in this course"
          ],
          "rows": [
            [
              "μ",
              "{{mu_chem|μ_A}}, {{mu_chem|μ_Ni}}: chemical potential, always with an element subscript (steps 02–04). {{mu_phase|μ phase}} (MU_PHASE): a Ni–Nb phase (step 06)."
            ],
            [
              "δ",
              "{{delta_pref|δ}} on its own: the boundary preference energy (step 04). {{delta_phase|δ phase}} (DELTA): a Ni–Nb phase (step 06)."
            ],
            [
              "G, g, GM",
              "G: Gibbs energy of the whole sample, in J. g and {{gm|GM}}: per mole of atoms. {{g_formula|G_formula}}: per mole of formula units (step 06)."
            ],
            [
              "b, s subscripts",
              "{{g_b|g_b}} and {{x_b|x_b}} belong to the bulk (b = bulk, not boundary). {{g_s|g_s}} belongs to the boundary sites."
            ],
            [
              "x, z",
              "x: B fraction inside one phase or region. z: overall B fraction of the whole sample."
            ],
            [
              "f, NP",
              "Both are phase amount fractions; NP is pycalphad’s name for it."
            ]
          ]
        }
      ],
      "next": "unary"
    },
    {
      "id": "unary",
      "title": "Unary · choose between two phases",
      "sources": [
        "course/primer/worksheet.md",
        "course/primer/answers.md"
      ],
      "next": "binary",
      "blocks": [
        {
          "type": "paragraph",
          "text": "Problem · Which phase is favoured when we heat one invented component A? Use a closed bulk sample of one mole of A atoms at $p = 100000$ Pa. Only SOLID and LIQUID are allowed, over 800–1200 K. There are no interfaces, pressure dependence or kinetics. The numbers are invented, not taken from a real element."
        },
        {
          "type": "table",
          "headers": [
            "Phase",
            "h, J/mol atoms",
            "s, J/(mol atoms K)"
          ],
          "rows": [
            [
              "SOLID",
              "1000",
              "10"
            ],
            [
              "LIQUID",
              "7000",
              "16"
            ]
          ]
        },
        {
          "type": "paragraph",
          "text": "Approach · At fixed $T$ and $p$, compare $g = h - Ts$ on the same molar reference and [[glossary#amount-basis|amount basis]]. Calculate each branch before choosing the lower one. Which line should fall faster with temperature, and why? Constant within-phase $h$ and $s$ imply zero heat capacity within that phase; this simplification is restricted to the stated domain."
        },
        {
          "type": "paragraph",
          "text": "Attempt · Calculate both energies at 900, 1000 and 1100 K. Solve their equality for the crossing temperature. Let $f_{\\mathrm L}$ be the liquid phase amount fraction, with $f_{\\mathrm S} = 1 - f_{\\mathrm L}$. At 900 K, evaluate $g_{\\mathrm{mix}} = (1 - f_{\\mathrm L})\\,g_{\\mathrm S} + f_{\\mathrm L}\\,g_{\\mathrm L}$ for $f_{\\mathrm L} = 0$, 0.5 and 1. Why must $f_{\\mathrm L}$ lie between zero and one?"
        },
        {
          "type": "reveal",
          "label": "Hint 1",
          "blocks": [
            {
              "type": "paragraph",
              "text": "Use kelvin. $Ts$ has units J/mol atoms, so subtract it from $h$. A negative $g$ can still be the lower energy."
            }
          ]
        },
        {
          "type": "reveal",
          "label": "Hint 2",
          "blocks": [
            {
              "type": "paragraph",
              "text": "Set $1000 - 10T = 7000 - 16T$ for equality. For mixtures, vary the allowed phase fractions, keeping model parameters and total amount fixed."
            }
          ]
        },
        {
          "type": "reveal",
          "label": "Worked answer",
          "blocks": [
            {
              "type": "table",
              "headers": [
                "T, K",
                "gS, J/mol atoms",
                "gL, J/mol atoms",
                "Lower branch"
              ],
              "rows": [
                [
                  "900",
                  "−8000",
                  "−7400",
                  "SOLID"
                ],
                [
                  "1000",
                  "−9000",
                  "−9000",
                  "Equal energies"
                ],
                [
                  "1100",
                  "−10000",
                  "−10600",
                  "LIQUID"
                ]
              ]
            },
            {
              "type": "paragraph",
              "text": "The crossing is 1000 K. At 900 K, $g_{\\mathrm{mix}} = -8000 + 600\\,f_{\\mathrm L}$ J/mol atoms: 0, 0.5 and 1 give −8000, −7700 and −7400. The constrained minimum is all solid. A negative fraction is inadmissible even if its computed energy is lower. At equality, every balanced nonnegative split has the same energy, so temperature and pressure do not determine unique phase fractions."
            }
          ]
        },
        {
          "type": "paragraph",
          "text": "Explore · After your attempt, open the lab below. Drag through the temperatures, compare both branches with the lower one, and check your 900, 1000 and 1100 K values. The [[unary/lab/fractions|phase-fraction chart]] further down draws your $g_{\\mathrm{mix}}$ line at the selected temperature. At 1000 K the two energies are equal, so every SOLID/LIQUID split is a minimum; the program simply returns one of them. The Data tab lists the same states solved by two programs, pycalphad and a plain SciPy minimiser."
        },
        {
          "type": "paragraph",
          "text": "Interpret and recover · If your phase choice differs, check units, temperature and both branch values before anything else. In pycalphad terms ([[start#why-calphad|the chain sketched in step 00]]), Database reads the models, calculate evaluates any phase, even an unfavoured one, and equilibrium searches the allowed phases for the minimum that respects the amounts. Excluding LIQUID at 1100 K asks a different, restricted question; it does not give the unrestricted minimum."
        },
        {
          "type": "paragraph",
          "text": "More practice. Calculate both energies at 1050 K and at 975 K and say which phase is lower. Then find the mistake in each of two reports. Report 1: “At 900 K the solid has $g = -8$ J/mol.” Report 2: “At 1000 K the equilibrium is $f_{\\mathrm S} = 0.8$ and $f_{\\mathrm L} = 0.4$.”"
        },
        {
          "type": "reveal",
          "label": "Answers · 1050 K and 975 K",
          "blocks": [
            {
              "type": "paragraph",
              "text": "At 1050 K, $g_{\\mathrm S} = -9500$ and $g_{\\mathrm L} = -9800$ J/mol atoms, so liquid is lower. At 975 K they are −8750 and −8600 J/mol atoms, so solid is lower."
            }
          ]
        },
        {
          "type": "reveal",
          "label": "Answers · the two reports",
          "blocks": [
            {
              "type": "paragraph",
              "text": "Report 1 mixes units: the solid has −8000 J/mol, which is −8 kJ/mol, not −8 J/mol. Report 2 breaks the balance: $f_{\\mathrm S}$ and $f_{\\mathrm L}$ must add up to one. At 1000 K any split with $f_{\\mathrm S} + f_{\\mathrm L} = 1$ is an equally good minimum, but 0.8 and 0.4 add up to 1.2. A low energy is only meaningful for a state that respects the amounts and the bounds."
            }
          ]
        },
        {
          "type": "paragraph",
          "text": "Next · Composition brings another constraint. Invented lines like these cannot predict a real alloy; that needs assessed inputs, which arrive in steps 05 and 06."
        }
      ]
    },
    {
      "id": "binary",
      "title": "Binary · composition and chemical potential",
      "sources": [
        "course/primer_day2/worksheet.md",
        "course/primer_day2/answers.md"
      ],
      "next": "twophase",
      "blocks": [
        {
          "type": "paragraph",
          "text": "Problem · How does adding a second invented component change the energy question? We allow only one phase, an ideal solid solution called ALPHA, at $T = 1000$ K and $p = 100000$ Pa, per mole of A and B atoms. The model is invented, and because only ALPHA is allowed this is not a full equilibrium calculation."
        },
        {
          "type": "paragraph",
          "text": "Define $x = n_{\\mathrm B}/(n_{\\mathrm A} + n_{\\mathrm B})$, the B atom mole fraction within ALPHA; A has fraction $1 - x$. A [[glossary#phase-amount-fraction-f|phase amount fraction]] describes how much sample is in a phase, like $f_{\\mathrm L}$ in [[unary#attempt|step 01]]. For two balanced trial regions, $z = f_1 x_1 + f_2 x_2$ with $f_1 + f_2 = 1$. Balance alone does not establish coexistence, and $x$ is not an image-area fraction (see the [[start#refresher|step 00 refresher]]). Here $z$ is the [[glossary#overall-composition-z|overall composition]] of the whole sample."
        },
        {
          "type": "table",
          "headers": [
            "Input",
            "Value and basis"
          ],
          "rows": [
            [
              "$g_{\\mathrm A}$; $g_{\\mathrm B}$",
              "−9000; +3000 J/mol atoms"
            ],
            [
              "$h_{\\mathrm A}$, $h_{\\mathrm B}$; $s_{\\mathrm A}$, $s_{\\mathrm B}$",
              "1000, 13000 J/mol atoms; 10, 10 J/(mol atoms K), so $g_{\\mathrm A} = h_{\\mathrm A} - T s_{\\mathrm A} = -9000$ and $g_{\\mathrm B} = +3000$ at 1000 K"
            ],
            [
              "$R$; $RT$",
              "8.3145 J/(mol K); 8314.5 J/mol at 1000 K"
            ],
            [
              "Ideal mixing $q(x)$",
              "$(1-x)\\ln(1-x) + x\\ln x$; natural logarithms"
            ],
            [
              "Molar curve $g_{\\mathrm b}(x)$",
              "$-9000 + 12000\\,x + 8314.5\\,q(x)$, J/mol atoms"
            ]
          ]
        },
        {
          "type": "paragraph",
          "text": "At the pure ends use the limit $0 \\ln 0 = 0$ for the energy; never evaluate $\\ln 0$. Derivatives and chemical potentials are undefined there, so the lab covers $x = 0.01$ to 0.99 in steps of 0.01."
        },
        {
          "type": "paragraph",
          "text": "A chemical potential {{mu_chem|μ_i}} is the change of total $G$ on adding component $i$ at fixed $T$, $p$ and the other component amount. At fixed total occupied sites, replacing A by B uses $\\mu_{\\mathrm B} - \\mu_{\\mathrm A}$. For a differentiable molar curve {{g_b|g_b}}: $g_{\\mathrm b}' = \\mu_{\\mathrm B} - \\mu_{\\mathrm A}$, $\\mu_{\\mathrm A} = g_{\\mathrm b} - x\\,g_{\\mathrm b}'$ and $\\mu_{\\mathrm B} = g_{\\mathrm b} + (1-x)\\,g_{\\mathrm b}'$. Here $\\mu_{\\mathrm A} = -9000 + 8314.5\\ln(1-x)$ and $\\mu_{\\mathrm B} = 3000 + 8314.5\\ln x$."
        },
        {
          "type": "paragraph",
          "text": "Tangent and chemical potentials · Why are the tangent’s ends the chemical potentials? The tangent at $x_0$ is the line $y = g_{\\mathrm b}(x_0) + g_{\\mathrm b}'(x_0)\\,(x - x_0)$. At $x = 0$ it gives $g_{\\mathrm b} - x_0\\,g_{\\mathrm b}' = \\mu_{\\mathrm A}$; at $x = 1$ it gives $g_{\\mathrm b} + (1 - x_0)\\,g_{\\mathrm b}' = \\mu_{\\mathrm B}$. So both chemical potentials can be read where the tangent meets the two edges of the diagram. The same picture returns in step 03 for [[twophase#approach|two phases]] and in step 04 for [[boundary#where-the-odds-formula-comes-from|a grain boundary]]."
        },
        {
          "type": "paragraph",
          "text": "Approach · Separate the reference term from the mixing term. Keep atom basis and natural logarithms consistent. Ideal enthalpy of mixing is zero, but ideal mixing Gibbs energy is negative inside the domain; total enthalpy and total energy need not vanish."
        },
        {
          "type": "paragraph",
          "text": "Attempt · At $x = 0.20$, use $q = -0.50040242$ to calculate the reference, mixing and total molar energies. Use $\\ln(0.20/0.80) = -1.38629436$ in $g_{\\mathrm b}' = 12000 + 8314.5\\ln[x/(1-x)]$ to find the [[glossary#exchange-slope|exchange slope]] and its sign. For 2 mol of atoms at $z = 0.20$, find the A/B amounts. The slope changes sign somewhere between the two pure ends: does that mean two phases form?"
        },
        {
          "type": "reveal",
          "label": "Hint 1",
          "blocks": [
            {
              "type": "paragraph",
              "text": "First multiply each [[glossary#endmember|endmember]] energy (here pure A and pure B) by its atom fraction; then add $RTq$. For amounts, multiply total moles by the composition."
            }
          ]
        },
        {
          "type": "reveal",
          "label": "Hint 2",
          "blocks": [
            {
              "type": "paragraph",
              "text": "Both $\\mu$ values matter because a B atom entering a filled site displaces an A atom. A derivative is a local exchange comparison; it has not compared all possible phase combinations. [[twophase#approach|Step 03]] makes that comparison."
            }
          ]
        },
        {
          "type": "reveal",
          "label": "Worked answer",
          "blocks": [
            {
              "type": "paragraph",
              "text": "The reference is −6600 J/mol atoms, mixing is approximately −4160.596 J/mol atoms and $g_{\\mathrm b} \\approx$ −10760.596 J/mol atoms. The exchange slope is approximately +473.656 J/mol atoms. The two-mole sample contains 0.40 mol B and 1.60 mol A. Only ALPHA was allowed, so no two-phase coexistence follows from a derivative sign change."
            },
            {
              "type": "paragraph",
              "text": "Where the slope changes sign: between $x = 0.19$ (about −56 J/mol atoms) and $x = 0.20$ (about +474). That is the minimum of this one curve. It is not the composition the sample takes: a closed sample’s composition is fixed by its amounts of A and B, and with only ALPHA allowed it stays homogeneous at that composition."
            }
          ]
        },
        {
          "type": "paragraph",
          "text": "Explore · After your attempt, open the lab. At $x = 0.50$ check the slope against 12000 J/mol atoms; at $x = 0.20$ compare your rounded answer. The chart shows the total curve; the Reference line and Mixing term buttons add the two parts. The [[binary/lab/slope|exchange-slope chart]] further down shows where the slope changes sign. The tangent at your composition meets the left edge ($x = 0$) at $\\mu_{\\mathrm A}$ and the right edge ($x = 1$) at $\\mu_{\\mathrm B}$."
        },
        {
          "type": "paragraph",
          "text": "Interpret and recover · If you used only the weighted endmember energies, add the missing mixing term. Convert kJ/mol to J/mol before judging differences. For example, at $x = 0.10$ the curve gives $g_{\\mathrm b} = -10502.902$ J/mol; a report of −10.50 kJ/mol differs by about 2.902 J/mol, which is just rounding to 0.01 kJ/mol. For a balanced trial at $z = 0.20$, $x_1 = 0.10$ and $x_2 = 0.50$ give $f_1 = 0.75$ and $f_2 = 0.25$; that checks amounts without proving equilibrium."
        },
        {
          "type": "paragraph",
          "text": "Next · With one phase, the composition is fixed by the amounts. [[twophase|Step 03]] allows a second phase and asks when the sample splits in two."
        }
      ]
    },
    {
      "id": "twophase",
      "title": "Two phases · common tangent and lever rule",
      "sources": [
        "course/foundations/lesson_05_two_phase.md",
        "course/foundations/lesson_06_chemical_potential.md",
        "course/foundations/lesson_07_regular_solution.md"
      ],
      "next": "boundary",
      "blocks": [
        {
          "type": "paragraph",
          "text": "Problem · Why does a sample sometimes split into two phases, and how much of each forms? Step 02 allowed only one phase. Now allow two invented phases, ALPHA and BETA, at 1000 K and 100000 Pa, per mole of atoms. The sample has a fixed overall B fraction {{z_overall|z}}."
        },
        {
          "type": "paragraph",
          "text": "Heads-up: this step has four parts. Part A, from the problem to its worked answer, compares two different phases. [[twophase#part-b-one-phase-two-compositions|Part B]] splits one phase into two compositions, [[twophase#part-c-melting-and-the-lens|part C]] melts a solid into a liquid, and [[twophase#part-d-from-scratch-and-with-pycalphad|part D]] finds one point of that lens from scratch and with pycalphad, side by side. The lab has a tab for each part."
        },
        {
          "type": "table",
          "headers": [
            "Input",
            "Value and basis"
          ],
          "rows": [
            [
              "ALPHA, $g_\\alpha(x)$",
              "$-9000 + 12000\\,x + 8314.5\\,q(x)$, J/mol atoms (the [[binary#problem|step 02 curve]])"
            ],
            [
              "BETA, $g_\\beta(x)$",
              "$3000 - 12000\\,x + 8314.5\\,q(x)$, J/mol atoms"
            ],
            [
